Repository: SHEREY36/chemistry_calib

# Physics-ML Chemistry Calibration (Tomasini SiGe VPE reproduction + CFD-ACE+ integration)

A Bayesian, physics-first model of Si1-xGex vapor-phase epitaxy kinetics
(growth rate, Ge incorporation, boron doping), calibrated end-to-end against
Tomasini et al. (2010, *Thin Solid Films* 518, S12-S17), with a bolt-on path
to CFD-ACE+ for reactor-specific transport (XYZ's 3D reactor), an
active-learning loop to minimize how many CFD runs that needs, and a
radially-resolved spatial layer (Phase 12) that fits within-wafer
non-uniformity directly from a reactor's own contour/XRD scans, no CFD run
required.

**Start here if you're new to this repo:**
- `build_steps_and_cfd_integration.md` -- the original 11-phase design doc (what gets built, why, in what order)
- `METHODOLOGY.md` -- the math of every sub-model, in plain terms: what ML method each one is (Bayesian MCMC, a small NN, a GP, plain optimization), what data it saw, what's genuinely validated vs. just fit -- sec 14-16 answer the training/validation/usage paradigm questions directly, not just the math
- `VALIDATION_REPORT.md` -- the actual reproduction numbers against the paper's own Tables 1-2 / Figs 2-5, regenerate with `chem-ml report`
- `cfd_cases/sige_dcs/CASE.md` and `cfd_cases/sige_silane/CASE.md` -- two worked CFD-ACE+ input examples (one calibrated, one explicitly flagged as an uncalibrated literature-seed case)

This README is the **command reference** -- everything below assumes you're
in the repo root with the `epitaxy` conda env active.

---

## 1. Training, validation, and usage paradigms -- the short version

**Training: does new wafer data improve the base model, or spin up a
separate one?** Depends whose data it is -- there's no attention mechanism
or embedding table anywhere in this pipeline, so neither analogy is quite
right:
- **Same reactor, same chemistry** (more ASM_Epsilon SiGe wafers): genuinely
  improves the SAME shared posterior over the chemistry parameters
  (`calibrate --pooled` or `warm-start`, sec 2 below).
- **A different reactor** (e.g. XYZ), same precursor chemistry: the shared
  chemistry is frozen and reused as-is; only a small, reactor-specific
  correction is fit on top (`add-reactor`'s scalar offset, or
  `spatial-fit`'s radially-resolved one) -- closer to a frozen-backbone-plus-
  small-adapter pattern than either "improves the base" or "trains something
  independent."
- **A new chemistry/precursor**: intake is now class-aware for `Si`, `Si:X`,
  `SiGe`, `SiGe:X`, `SiGeC`, and `SiGeC:X`. Existing `SiGe:B` and `SiGe:P`
  labels remain accepted aliases. Model-wise, the legacy SiGe GR/Ge/B fits
  stay unchanged; SiGeC adds a separate carbon-incorporation slot that trains
  only when `C_at_pct` is measured.

**Validation: reactor-to-reactor? Any chemistry?** Reactor-to-reactor
transfer IS the core validated claim (freeze the chemistry, test whether a
small correction recovers a NEW reactor's data) -- it applies to any new
reactor running the **same precursor chemistry** (DCS + GeH4 + HCl, +
B2H6). It does **not** automatically cover "any chemistry based on the
precursor set" -- a genuinely different Si/Ge source (e.g. silane instead of
DCS, see `cfd_cases/sige_silane/CASE.md`'s explicit uncalibrated flag) or a
new dopant needs its own separately fit and validated sub-model first.

**Usage, for the epitaxy business unit:** predict/design recipes with a
calibrated confidence interval instead of a bare number; qualify a new
reactor tool on ~15-35 wafers instead of a full 70+ point sweep; diagnose
within-wafer non-uniformity from a single scan (Phase 12, new) without a CFD
run; hand a validated chemistry model to CFD-ACE+ for full 3D reactor design
with a minimized number of expensive runs.

Full mechanics, code paths, and the honest limits of each claim:
**METHODOLOGY.md sec 14-16**.

---

# Option B: register AND fold in immediately (approximate, fast -- see METHODOLOGY.md

### "We have SiGeC or doped SiGeC data"
The same scalar intake command is used; the difference is the declared
chemistry class and the columns in the CSV. For undoped SiGeC:

```bash
chem-ml data add --kind scalar \
  --csv data/raw/sigec_reference.csv \
  --reactor XYZ_tool_1 \
  --chem-class SiGeC \
  --tag sigec_reference_2026_07

chem-ml train --target chemistry \
  --strategy pooled \
  --chem-class SiGeC \
  --reference-reactor XYZ_tool_1 \
  --save-posteriors
```

For generic doped SiGeC, use `SiGeC:X`; the actual dopant identity lives in
the row-level `dopant_species` column:

```bash
chem-ml data add --kind scalar \
  --csv data/raw/sigec_doped_reference.csv \
  --reactor XYZ_tool_1 \
  --chem-class SiGeC:X \
  --tag sigecx_reference_2026_07

chem-ml train --target chemistry \
  --strategy pooled \
  --chem-class SiGeC:X \
  --reference-reactor XYZ_tool_1
```

If `C_at_pct` is present, the carbon slot fits
`ln(x_C/(1-x_C))` from temperature, HCl/Si, GeH4/Si, and MMS/Si. If
`C_at_pct` is absent, the run returns a clear skip report instead of

File: data/raw/tomasini_ds4.csv
Tg_C,DCS_sccm,GeH4_sccm,HCl_sccm,B2H6_sccm,Ge_pct,Thickness_nm
760,8,7.2,3.2,4.4E-06,8.53,47.51
740,8,7.2,3.2,6.6E-06,9.74,32.52
740,8,7.2,4.8,4.4E-06,9.78,25.86
760,8,7.2,4.8,6.6E-06,9.14,39.23
740,8,10.8,3.2,4.4E-06,12.13,44.04
760,8,10.8,3.2,6.6E-06,10.68,62.36
760,8,10.8,4.8,4.4E-06,11.42,51.85
740,8,10.8,4.8,6.6E-06,12.96,35.67
740,12,7.2,3.2,4.4E-06,7.87,32.10
760,12,7.2,3.2,6.6E-06,7.14,48.72
760,12,7.2,4.8,4.4E-06,6.4,42.24
740,12,7.2,4.8,6.6E-06,8.54,24.15
760,12,10.8,3.2,4.4E-06,9.17,63.09
740,12,10.8,3.2,6.6E-06,10.35,43.76
740,12,10.8,4.8,4.4E-06,10.95,34.62
760,12,10.8,4.8,6.6E-06,9.73,52.67
750,10,9,4,5.5E-06,9.78,41.64
750,10,9,4,5.5E-06,9.8,41.92
