Repository: SHEREY36/chemistry_calib

# Physics-ML Chemistry Calibration (Tomasini SiGe VPE reproduction + CFD-ACE+ integration)

A Bayesian, physics-first model of Si1-xGex vapor-phase epitaxy kinetics
(growth rate, Ge incorporation, boron doping), calibrated end-to-end against
Tomasini et al. (2010, *Thin Solid Films* 518, S12-S17), with a bolt-on path
to CFD-ACE+ for reactor-specific transport (XYZ's 3D reactor), an
active-learning loop to minimize how many CFD runs that needs, and a
radially-resolved spatial layer (Phase 12) that fits within-wafer
non-uniformity directly from a reactor's own contour/XRD scans, no CFD run
required.

**Start here if you're new to this repo:**
- `build_steps_and_cfd_integration.md` -- the original 11-phase design doc (what gets built, why, in what order)
- `METHODOLOGY.md` -- the math of every sub-model, in plain terms: what ML method each one is (Bayesian MCMC, a small NN, a GP, plain optimization), what data it saw, what's genuinely validated vs. just fit -- sec 14-16 answer the training/validation/usage paradigm questions directly, not just the math
- `VALIDATION_REPORT.md` -- the actual reproduction numbers against the paper's own Tables 1-2 / Figs 2-5, regenerate with `chem-ml report`
- `cfd_cases/sige_dcs/CASE.md` and `cfd_cases/sige_silane/CASE.md` -- two worked CFD-ACE+ input examples (one calibrated, one explicitly flagged as an uncalibrated literature-seed case)

This README is the **command reference** -- everything below assumes you're
in the repo root with the `epitaxy` conda env active.

---

## 1. Training, validation, and usage paradigms -- the short version

**Training: does new wafer data improve the base model, or spin up a
separate one?** Depends whose data it is -- there's no attention mechanism
or embedding table anywhere in this pipeline, so neither analogy is quite
right:
- **Same reactor, same chemistry** (more ASM_Epsilon SiGe wafers): genuinely
  improves the SAME shared posterior over the chemistry parameters
  (`calibrate --pooled` or `warm-start`, sec 2 below).
- **A different reactor** (e.g. XYZ), same precursor chemistry: the shared
  chemistry is frozen and reused as-is; only a small, reactor-specific
  correction is fit on top (`add-reactor`'s scalar offset, or
  `spatial-fit`'s radially-resolved one) -- closer to a frozen-backbone-plus-
  small-adapter pattern than either "improves the base" or "trains something
  independent."
- **A new chemistry/precursor**: intake is now class-aware for `Si`, `Si:X`,
  `SiGe`, `SiGe:X`, `SiGeC`, and `SiGeC:X`. Existing `SiGe:B` and `SiGe:P`
  labels remain accepted aliases. Model-wise, the legacy SiGe GR/Ge/B fits
  stay unchanged; SiGeC adds a separate carbon-incorporation slot that trains
  only when `C_at_pct` is measured.

**Validation: reactor-to-reactor? Any chemistry?** Reactor-to-reactor
transfer IS the core validated claim (freeze the chemistry, test whether a
small correction recovers a NEW reactor's data) -- it applies to any new
reactor running the **same precursor chemistry** (DCS + GeH4 + HCl, +
B2H6). It does **not** automatically cover "any chemistry based on the
precursor set" -- a genuinely different Si/Ge source (e.g. silane instead of
DCS, see `cfd_cases/sige_silane/CASE.md`'s explicit uncalibrated flag) or a
new dopant needs its own separately fit and validated sub-model first.

**Usage, for the epitaxy business unit:** predict/design recipes with a
calibrated confidence interval instead of a bare number; qualify a new
reactor tool on ~15-35 wafers instead of a full 70+ point sweep; diagnose
within-wafer non-uniformity from a single scan (Phase 12, new) without a CFD
run; hand a validated chemistry model to CFD-ACE+ for full 3D reactor design
with a minimized number of expensive runs.

Full mechanics, code paths, and the honest limits of each claim:
**METHODOLOGY.md sec 14-16**.

---

# Option B: register AND fold in immediately (approximate, fast -- see METHODOLOGY.md

### "We have SiGeC or doped SiGeC data"
The same scalar intake command is used; the difference is the declared
chemistry class and the columns in the CSV. For undoped SiGeC:

```bash
chem-ml data add --kind scalar \
  --csv data/raw/sigec_reference.csv \
  --reactor XYZ_tool_1 \
  --chem-class SiGeC \
  --tag sigec_reference_2026_07

chem-ml train --target chemistry \
  --strategy pooled \
  --chem-class SiGeC \
  --reference-reactor XYZ_tool_1 \
  --save-posteriors
```

For generic doped SiGeC, use `SiGeC:X`; the actual dopant identity lives in
the row-level `dopant_species` column:

```bash
chem-ml data add --kind scalar \
  --csv data/raw/sigec_doped_reference.csv \
  --reactor XYZ_tool_1 \
  --chem-class SiGeC:X \
  --tag sigecx_reference_2026_07

chem-ml train --target chemistry \
  --strategy pooled \
  --chem-class SiGeC:X \
  --reference-reactor XYZ_tool_1
```

If `C_at_pct` is present, the carbon slot fits
`ln(x_C/(1-x_C))` from temperature, HCl/Si, GeH4/Si, and MMS/Si. If
`C_at_pct` is absent, the run returns a clear skip report instead of

File: data/raw/tomasini_ds1.csv
run,Tg_C,HCl_DCS,GeH4_DCS,GR_nm_min,Ge_at_pct
22,765,0.57959,0.04176,97.8,18.2
25,765,0.46462,0.02642,62.7,15
26,765,0.61791,0.02642,53.3,15.7
37,765,0.69455,0.05709,128.3,22.6
39,765,0.69455,0.05709,128.3,22.4
40,765,0.77120,0.05709,119.2,23.2
41,765,0.84784,0.05709,111.5,23.4
73,765,0.80952,0.04559,90.0,21.2
114,765,0.77886,0.04712,90.0,21.6
136,765,0.64090,0.03945,83.3,20
136,765,0.68689,0.03945,83.3,20.1
138,765,0.73287,0.03945,76.7,20.1
164,745,0.62557,0.03409,47.1,20.9
185,745,0.62557,0.03102,42.1,19.6
197,745,0.61791,0.03102,42.1,19.8
218,745,0.60258,0.03255,42.7,19.9
70,725,0.57959,0.03409,29.3,21.73
17,725,0.57959,0.02795,23.2,20
18,725,0.57959,0.03945,34.6,22.7
19,725,0.57959,0.02029,14.6,17
72,725,0.42630,0.02795,30.5,19.5
71,725,0.42630,0.02029,21.4,16.4
42,725,0.42630,0.03409,37.3,21.2
43,725,0.50294,0.03102,30.0,20.7
44,725,0.65623,0.02642,18.0,19.5
45,725,0.73287,0.02642,15.0,19.3
113,725,0.51061,0.02795,26.4,19.6
7,705,0.38798,0.02642,18.0,20.5
13,705,0.38798,0.06476,52.0,27.5
61,705,0.46462,0.04942,34.4,26.6
62,705,0.46462,0.02642,16.0,20.7
63,705,0.38798,0.04942,38.4,26.1
64,705,0.31133,0.02642,22.0,20
65,705,0.31133,0.04942,43.0,25.5
66,705,0.23469,0.04942,48.0,24.7
67,705,0.23469,0.02642,26.5,19.3
140,705,0.54126,0.06476,40.0,30.3
141,705,0.61791,0.05709,30.0,29.5
166,705,0.47995,0.06476,42.6,30
217,705,0.60258,0.06476,37.0,30.7
213,670,0.44163,0.05402,14.0,31
216,670,0.44163,0.04942,14.2,29.5
12,645,0.38798,0.08009,17.0,37.5
27,645,0.38798,0.04252,6.5,28.9
52,645,0.46462,0.03792,4.0,28
56,645,0.31133,0.04942,8.7,31
57,645,0.23469,0.04942,9.0,32
60,645,0.15804,0.04942,11.0,31.3
144,645,0.23469,0.04482,10.0,29.8
145,645,0.31133,0.04559,8.3,30.4
146,645,0.38798,0.04636,6.5,30.9
147,645,0.38798,0.04559,6.5,30.8
148,645,0.46462,0.04559,4.8,30.9
163,645,0.15804,0.04482,12.8,28.9
198,645,0.28067,0.04252,7.7,29.7
16,630,0.38798,0.08009,6.4,40
165,630,0.27301,0.08776,16.0,38.8
186,630,0.27301,0.09543,15.2,40.9
214,630,0.37265,0.09543,15.0,40.4
15,605,0.38798,0.08009,4.5,40
46,605,0.23469,0.07626,6.3,39.3
47,605,0.23469,0.04559,2.2,33.1
48,605,0.15804,0.07626,8.0,39
49,605,0.15804,0.04559,3.3,32.6
50,605,0.08140,0.07626,9.3,36.3
142,605,0.21936,0.08009,7.5,40.3
162,605,0.23469,0.08009,7.3,40.4
115,605,0.28067,0.08009,7.2,40
143,605,0.08140,0.04559,7.0,31.2
51,605,0.25768,0.08009,4.3,40.9

File: data/raw/tomasini_ds3.csv
Tg_C,HCl_H2_x10000,GeH4_H2_x10000,GR_nm_min,HCl_DCS_x10000,GeH4_DCS_x10000,Ge_at_pct
750,20.8,0.42111,17.71,20.8,163.243,10.60
750,20.8,0.83436,32.65,20.8,321.000,15.47
750,20.8,1.24761,44.38,20.8,475.946,18.26
750,20.8,1.67659,56.35,20.8,626.324,20.08
750,20.8,2.08871,64.25,20.8,771.081,21.89
750,20.8,2.50197,73.25,20.8,911.270,23.64
750,20.8,2.92083,82.49,20.8,1045.838,25.16
750,20.8,3.34419,90.39,20.8,1180.757,26.29
750,20.8,3.75632,99.87,20.8,1307.946,27.15
750,41.6,0.42673,10.29,41.6,161.838,12.28
750,41.6,0.82426,21.59,41.6,323.811,17.87
750,41.6,1.25772,32.17,41.6,477.351,20.76
750,41.6,1.66536,41.65,41.6,624.919,22.86
750,41.6,2.08422,50.70,41.6,771.081,24.50
750,41.6,2.50197,58.79,41.6,907.054,26.19
750,41.6,2.92532,67.41,41.6,1049.000,27.56
750,41.6,3.34419,75.98,41.6,1180.757,28.90
750,41.6,3.76755,82.97,41.6,1305.135,29.80
750,62.4,0.41662,2.63,62.4,162.708,12.99
750,62.4,0.83998,11.87,62.4,322.803,17.84
750,62.4,1.25772,20.68,62.4,475.946,22.54
750,62.4,1.67097,30.16,62.4,624.919,24.57
750,62.4,2.08871,38.73,62.4,772.486,26.40
750,62.4,2.50758,45.72,62.4,909.865,28.01
750,62.4,2.92083,54.96,62.4,1045.838,29.25
750,62.4,3.33857,63.34,62.4,1179.000,30.52
750,83.2,0.82426,2.15,83.2,322.405,19.12
750,83.2,1.25323,9.14,83.2,475.946,23.06
750,83.2,1.66536,16.85,83.2,626.324,25.40
750,83.2,2.08422,25.61,83.2,771.081,27.05
750,83.2,2.51319,32.17,83.2,908.459,28.86
750,83.2,2.92083,39.40,83.2,1049.000,30.31
750,104.0,1.67659,5.31,104.0,623.514,25.64
750,104.0,2.08871,12.97,104.0,773.892,27.70
750,104.0,2.50758,16.85,104.0,908.459,29.52
